Repository: AS627/Uniaxial-Tensile-Test

File: Specimen_RawData_1.csv
Course,"AE 321"
Lab Section Number,"10"
Test Group,"B"
Type of Test,"Tensile - Round"
Crosshead Rate,4.00,mm/min
Start Date,10/8/2015 10:54 AM
End Date,10/8/2015 10:56 AM
Material,"7075 Aluminum"
Heat treatment,""
Other information,""
Geometry,Circular
Diameter,6.97,mm
Area,38.1553,mm^2
Hardness,0.0
Rockwell Scale,HRB
Grip Diameter (Hardness correction),12.50,mm
Gage Length (Extensometer),25.40,mm
Maximum Load,22840,N
Tensile strain at Maximum Load,0.07789,mm/mm
Tensile strain at Maximum Strain 1,0.09501,mm/mm
Load at Maximum Strain 1,22370,N
Fracture Type and Location,""
Final Diameter,6.20,mm
Notes During Test,""

Time,Extension,Load,Strain 1
(sec),(mm),(N),(mm/mm)
0.00,0.00,-43.43,-0.00001
0.00,0.00,-43.50,-0.00001
0.50,0.03,524.7,0.0001781
1.00,0.07,1152,0.0003953
1.50,0.10,1685,0.0005751
2.00,0.13,2147,0.0007509
2.50,0.17,2562,0.0008751
3.00,0.20,2936,0.001007
3.50,0.23,3270,0.001105
4.00,0.27,3575,0.001230
4.50,0.30,3838,0.001337
5.00,0.33,4080,0.001427
5.50,0.37,4323,0.001501
6.00,0.40,4561,0.001588
6.50,0.43,4802,0.001666
7.00,0.47,5037,0.001753
7.50,0.50,5281,0.001838
8.00,0.53,5535,0.001939
8.50,0.57,5789,0.002025
9.00,0.60,6046,0.002124
9.50,0.63,6305,0.002225
10.00,0.67,6565,0.002297
10.50,0.70,6821,0.002379
11.00,0.73,7056,0.002465
11.50,0.77,7287,0.002548
12.00,0.80,7518,0.002628
12.50,0.83,7753,0.002712
13.00,0.87,7979,0.002793
13.50,0.90,8207,0.002875
14.00,0.93,8434,0.002949
14.50,0.97,8658,0.003049
15.00,1.00,8882,0.003118
15.50,1.03,9102,0.003196
16.00,1.07,9325,0.003265
16.50,1.10,9549,0.003356
17.00,1.13,9774,0.003421
17.50,1.17,10000,0.003522
18.00,1.20,10230,0.003626
18.50,1.23,10460,0.003684
19.00,1.27,10690,0.003762
19.50,1.30,10920,0.003846
20.00,1.33,11150,0.003925
20.50,1.37,11380,0.003994
21.00,1.40,11620,0.004095
21.50,1.43,11850,0.004193
22.00,1.47,12090,0.004272
22.50,1.50,12330,0.004378
23.00,1.53,12560,0.004462
23.50,1.57,12800,0.004559
24.00,1.60,13040,0.004615
24.50,1.63,13290,0.004672
25.00,1.67,13530,0.004779
25.50,1.70,13770,0.004873
26.00,1.73,14020,0.004957
26.50,1.77,14260,0.005047
27.00,1.80,14510,0.005152
27.50,1.83,14760,0.005245
28.00,1.87,15010,0.005327
28.50,1.90,15260,0.005428
29.00,1.93,15510,0.005514
29.50,1.97,15760,0.005598
30.00,2.00,16010,0.005702
30.50,2.03,16260,0.005802
31.00,2.07,16510,0.005885
31.50,2.10,16760,0.005983
32.00,2.13,17020,0.006045
32.50,2.17,17270,0.006152
33.00,2.20,17520,0.006254
33.50,2.23,17770,0.006345
34.00,2.27,18020,0.006461
34.50,2.30,18260,0.006573
35.00,2.33,18510,0.006705
35.50,2.37,18750,0.006824
36.00,2.40,18990,0.006963
36.50,2.43,19220,0.007128
37.00,2.47,19450,0.007257
37.50,2.50,19670,0.007459
38.00,2.53,19890,0.007655
38.50,2.57,20090,0.007890
39.00,2.60,20280,0.008122
39.50,2.63,20450,0.008394
40.00,2.67,20600,0.008732
40.50,2.70,20740,0.009113
41.00,2.73,20860,0.009536
41.50,2.77,20960,0.01000
42.00,2.80,21050,0.01047
42.50,2.83,21130,0.01100
43.00,2.87,21210,0.01157
43.50,2.90,21280,0.01214
44.00,2.93,21340,0.01275
44.50,2.97,21400,0.01335
45.00,3.00,21450,0.01398
45.50,3.03,21500,0.01460
46.00,3.07,21540,0.01530
46.50,3.10,21580,0.01594
47.00,3.13,21620,0.01664
47.50,3.17,21650,0.01735
48.00,3.20,21690,0.01801
48.50,3.23,21720,0.01875
49.00,3.27,21750,0.01945
49.50,3.30,21790,0.02020
50.00,3.33,21810,0.02092
50.50,3.37,21840,0.02164
51.00,3.40,21870,0.02241
51.50,3.43,21900,0.02316
52.00,3.47,21920,0.02391
52.50,3.50,21950,0.02466
53.00,3.53,21970,0.02540
53.50,3.57,21990,0.02619
54.00,3.60,22020,0.02693
54.50,3.63,22040,0.02770
55.00,3.67,22060,0.02846
55.50,3.70,22080,0.02921
56.00,3.73,22100,0.02998
56.50,3.77,22130,0.03074
57.00,3.80,22140,0.03151
57.50,3.83,22160,0.03226
58.00,3.87,22180,0.03302
58.50,3.90,22200,0.03380
59.00,3.93,22220,0.03456
59.50,3.97,22240,0.03531
60.00,4.00,22260,0.03608
60.50,4.03,22270,0.03685
61.00,4.07,22290,0.03764
61.50,4.10,22310,0.03837
62.00,4.13,22320,0.03912
62.50,4.17,22340,0.03989
63.00,4.20,22360,0.04065
63.50,4.23,22370,0.04141
64.00,4.27,22390,0.04217
64.50,4.30,22400,0.04293
65.00,4.33,22420,0.04367
65.50,4.37,22430,0.04445
66.00,4.40,22450,0.04520
66.50,4.43,22460,0.04594
67.00,4.47,22480,0.04670
67.50,4.50,22490,0.04746
68.00,4.53,22510,0.04823
68.50,4.57,22520,0.04896
69.00,4.60,22530,0.04971
69.50,4.63,22550,0.05051
70.00,4.67,22560,0.05127
70.50,4.70,22570,0.05203
71.00,4.73,22580,0.05280
71.50,4.77,22590,0.05356
72.00,4.80,22610,0.05435
72.50,4.83,22620,0.05511
73.00,4.87,22630,0.05584
73.50,4.90,22640,0.05661
74.00,4.93,22660,0.05737
74.50,4.97,22660,0.05814
75.00,5.00,22670,0.05891
75.50,5.03,22680,0.05967
76.00,5.07,22690,0.06045
76.50,5.10,22700,0.06121
77.00,5.13,22710,0.06197
77.50,5.17,22720,0.06273
78.00,5.20,22730,0.06349
78.50,5.23,22740,0.06426
79.00,5.27,22750,0.06503
79.50,5.30,22760,0.06578
80.00,5.33,22760,0.06653
80.50,5.37,22770,0.06734
81.00,5.40,22780,0.06810
81.50,5.43,22780,0.06886
82.00,5.47,22790,0.06962
82.50,5.50,22800,0.07038
83.00,5.53,22810,0.07115
83.50,5.57,22810,0.07189
84.00,5.60,22810,0.07268
84.50,5.63,22820,0.07341
85.00,5.67,22830,0.07416
85.50,5.70,22830,0.07494
86.00,5.73,22830,0.07565
86.50,5.77,22830,0.07646
87.00,5.80,22830,0.07715
87.50,5.83,22840,0.07789
88.00,5.87,22840,0.07865
88.50,5.90,22830,0.07941
89.00,5.93,22830,0.08012
89.50,5.97,22830,0.08083
90.00,6.00,22830,0.08156
90.50,6.03,22820,0.08228
91.00,6.07,22820,0.08298
91.50,6.10,22820,0.08370
92.00,6.13,22810,0.08437
92.50,6.17,22800,0.08508
93.00,6.20,22790,0.08580
93.50,6.23,22780,0.08648
94.00,6.27,22760,0.08718
94.50,6.30,22740,0.08782
95.00,6.33,22730,0.08852
95.50,6.37,22710,0.08919
96.00,6.40,22690,0.08985
96.50,6.43,22670,0.09049
97.00,6.47,22640,0.09116
97.50,6.50,22610,0.09178
98.00,6.53,22580,0.09243
98.50,6.57,22540,0.09310
99.00,6.60,22490,0.09372
99.50,6.63,22440,0.09437
100.00,6.67,22370,0.09501

File: Specimen_RawData_2.csv
Course,"AE321"
Lab Section Number,"12"
Test Group,"C"
Type of Test,"Tensile - Round"
Crosshead Rate,4.00,mm/min
Start Date,10/8/2015 3:14 PM
End Date,10/8/2015 3:16 PM
Material,"1045CR"
Heat treatment,""
Other information,""
Geometry,Circular
Diameter,7.22,mm
Area,40.9415,mm^2
Hardness,0.0
Rockwell Scale,HRB
Grip Diameter (Hardness correction),12.50,mm
Gage Length (Extensometer),25.40,mm
Maximum Load,40540,N
Tensile strain at Maximum Load,0.02261,mm/mm
Tensile strain at Maximum Strain 1,0.07374,mm/mm
Load at Maximum Strain 1,18830,N
Fracture Type and Location,"breaks at around 45 degrees"
Final Diameter,5.32,mm
Notes During Test,""

Time,Extension,Load,Strain 1
(sec),(mm),(N),(mm/mm)
0.00,0.00,9.774,-0.00002
0.50,0.03,739.8,0.00004
1.00,0.07,1457,0.0001298
1.50,0.10,1917,0.0001728
2.00,0.13,2280,0.0002276
2.50,0.17,2582,0.0002587
3.00,0.20,2836,0.0002798
3.50,0.23,3065,0.0003134
4.00,0.27,3309,0.0003494
4.50,0.30,3556,0.0003877
5.00,0.33,3804,0.0004186
5.50,0.37,4056,0.0004484
6.00,0.40,4313,0.0004826
6.50,0.43,4569,0.0005017
7.00,0.47,4825,0.0005434
7.50,0.50,5082,0.0005783
8.00,0.53,5330,0.0006013
8.50,0.57,5567,0.0006377
9.00,0.60,5802,0.0006511
9.50,0.63,6031,0.0006908
10.00,0.67,6267,0.0007176
10.50,0.70,6506,0.0007565
11.00,0.73,6745,0.0007857
11.50,0.77,6991,0.0008222
12.00,0.80,7235,0.0008513
12.50,0.83,7482,0.0008909
13.00,0.87,7731,0.0009238
13.50,0.90,7984,0.0009586
14.00,0.93,8240,0.0009887
14.50,0.97,8497,0.001018
15.00,1.00,8751,0.001053
15.50,1.03,9011,0.001081
16.00,1.07,9275,0.001116
16.50,1.10,9536,0.001139
17.00,1.13,9800,0.001167
17.50,1.17,10070,0.001200
18.00,1.20,10330,0.001229
18.50,1.23,10600,0.001262
19.00,1.27,10870,0.001288
19.50,1.30,11130,0.001320
20.00,1.33,11400,0.001351
20.50,1.37,11670,0.001382
21.00,1.40,11940,0.001418
21.50,1.43,12210,0.001448
22.00,1.47,12480,0.001480
22.50,1.50,12750,0.001513
23.00,1.53,13030,0.001552
23.50,1.57,13300,0.001577
24.00,1.60,13580,0.001607
24.50,1.63,13860,0.001633
25.00,1.67,14140,0.001676
25.50,1.70,14420,0.001711
26.00,1.73,14700,0.001751
26.50,1.77,14980,0.001787
27.00,1.80,15260,0.001814
27.50,1.83,15550,0.001855
28.00,1.87,15830,0.001889
28.50,1.90,16120,0.001928
29.00,1.93,16410,0.001964
29.50,1.97,16690,0.002005
30.00,2.00,16980,0.002050
30.50,2.03,17270,0.002081
31.00,2.07,17560,0.002126
31.50,2.10,17840,0.002163
32.00,2.13,18140,0.002209
32.50,2.17,18430,0.002251
33.00,2.20,18720,0.002299
33.50,2.23,19010,0.002342
34.00,2.27,19300,0.002394
34.50,2.30,19600,0.002437
35.00,2.33,19890,0.002481
35.50,2.37,20180,0.002521
36.00,2.40,20480,0.002579
36.50,2.43,20780,0.002631
37.00,2.47,21080,0.002686
37.50,2.50,21370,0.002735
38.00,2.53,21660,0.002786
38.50,2.57,21960,0.002850
39.00,2.60,22260,0.002910
39.50,2.63,22550,0.002959
40.00,2.67,22850,0.003030
40.50,2.70,23140,0.003087
41.00,2.73,23440,0.003150
41.50,2.77,23740,0.003211
42.00,2.80,24030,0.003276
42.50,2.83,24320,0.003345
43.00,2.87,24620,0.003421
43.50,2.90,24910,0.003486
44.00,2.93,25210,0.003558
44.50,2.97,25500,0.003638
45.00,3.00,25790,0.003712
45.50,3.03,26080,0.003795
46.00,3.07,26370,0.003867
46.50,3.10,26660,0.003939
47.00,3.13,26950,0.004027
47.50,3.17,27240,0.004118
48.00,3.20,27530,0.004207
48.50,3.23,27810,0.004289
49.00,3.27,28090,0.004388
49.50,3.30,28380,0.004475
50.00,3.33,28660,0.004579
50.50,3.37,28950,0.004680
51.00,3.40,29220,0.004786
51.50,3.43,29500,0.004888
52.00,3.47,29780,0.005002
52.50,3.50,30060,0.005116
53.00,3.53,30330,0.005226
53.50,3.57,30600,0.005348
54.00,3.60,30880,0.005462
54.50,3.63,31150,0.005587
55.00,3.67,31420,0.005719
55.50,3.70,31680,0.005850
56.00,3.73,31950,0.005977
56.50,3.77,32210,0.006126
57.00,3.80,32480,0.006265
57.50,3.83,32740,0.006415
58.00,3.87,33000,0.006576
58.50,3.90,33260,0.006722
59.00,3.93,33510,0.006894
59.50,3.97,33770,0.007054
60.00,4.00,34020,0.007230
60.50,4.03,34260,0.007403
61.00,4.07,34510,0.007588
61.50,4.10,34750,0.007770
62.00,4.13,34990,0.007961
62.50,4.17,35220,0.008157
63.00,4.20,35460,0.008368
63.50,4.23,35690,0.008591
64.00,4.27,35910,0.008808
64.50,4.30,36140,0.009028
65.00,4.33,36360,0.009262
65.50,4.37,36570,0.009498
66.00,4.40,36790,0.009743
66.50,4.43,36990,0.009990
67.00,4.47,37200,0.01026
67.50,4.50,37400,0.01052
68.00,4.53,37590,0.01080
68.50,4.57,37780,0.01109
69.00,4.60,37960,0.01138
69.50,4.63,38150,0.01170
70.00,4.67,38320,0.01200
70.50,4.70,38490,0.01232
71.00,4.73,38660,0.01265
71.50,4.77,38810,0.01299
72.00,4.80,38970,0.01335
72.50,4.83,39120,0.01372
73.00,4.87,39260,0.01409
73.50,4.90,39390,0.01448
74.00,4.93,39520,0.01487
74.50,4.97,39640,0.01528
75.00,5.00,39750,0.01571
75.50,5.03,39860,0.01613
76.00,5.07,39950,0.01656
76.50,5.10,40040,0.01703
77.00,5.13,40130,0.01749
77.50,5.17,40200,0.01796
78.00,5.20,40270,0.01843
78.50,5.23,40330,0.01892
79.00,5.27,40380,0.01943
79.50,5.30,40430,0.01993
80.00,5.33,40470,0.02046
80.50,5.37,40500,0.02100
81.00,5.40,40520,0.02153
81.50,5.43,40540,0.02207
82.00,5.47,40540,0.02261
82.50,5.50,40540,0.02317
83.00,5.53,40530,0.02372
83.50,5.57,40520,0.02428
84.00,5.60,40500,0.02482
84.50,5.63,40460,0.02538
85.00,5.67,40420,0.02593
85.50,5.70,40380,0.02648
86.00,5.73,40320,0.02702
86.50,5.77,40260,0.02756
87.00,5.80,40200,0.02809
87.50,5.83,40120,0.02862
88.00,5.87,40050,0.02915
88.50,5.90,39960,0.02968
89.00,5.93,39870,0.03019
89.50,5.97,39780,0.03070
90.00,6.00,39690,0.03121
90.50,6.03,39590,0.03172
91.00,6.07,39490,0.03222
91.50,6.10,39390,0.03271
92.00,6.13,39290,0.03320
92.50,6.17,39190,0.03370
93.00,6.20,39080,0.03418
93.50,6.23,38980,0.03467
94.00,6.27,38870,0.03515
94.50,6.30,38760,0.03563
95.00,6.33,38660,0.03611
95.50,6.37,38550,0.03658
96.00,6.40,38430,0.03704
96.50,6.43,38320,0.03751
97.00,6.47,38210,0.03797
97.50,6.50,38090,0.03843
98.00,6.53,37980,0.03889
98.50,6.57,37860,0.03935
99.00,6.60,37740,0.03980
99.50,6.63,37620,0.04027
100.00,6.67,37510,0.04072
100.50,6.70,37390,0.04117
101.00,6.73,37260,0.04161
101.50,6.77,37140,0.04206
102.00,6.80,37010,0.04251
102.50,6.83,36890,0.04295
103.00,6.87,36760,0.04338
103.50,6.90,36630,0.04381
104.00,6.93,36500,0.04424
104.50,6.97,36370,0.04466
105.00,7.00,36240,0.04507
105.50,7.03,36100,0.04549
106.00,7.07,35960,0.04592
106.50,7.10,35820,0.04633
107.00,7.13,35680,0.04674
107.50,7.17,35530,0.04713
108.00,7.20,35390,0.04752
108.50,7.23,35240,0.04793
109.00,7.27,35090,0.04833
109.50,7.30,34940,0.04873
110.00,7.33,34790,0.04912
110.50,7.37,34630,0.04951
111.00,7.40,34470,0.04989
111.50,7.43,34310,0.05025
112.00,7.47,34150,0.05062
112.50,7.50,33980,0.05097
113.00,7.53,33810,0.05132
113.50,7.57,33640,0.05168
114.00,7.60,33460,0.05203
114.50,7.63,33280,0.05237
115.00,7.67,33100,0.05270
115.50,7.70,32920,0.05303
116.00,7.73,32730,0.05335
116.50,7.77,32540,0.05367
117.00,7.80,32340,0.05401
117.50,7.83,32140,0.05436
118.00,7.87,31920,0.05468
118.50,7.90,31710,0.05499
119.00,7.93,31440,0.05529
119.04,7.94,18830,0.07374

File: Specimen_RawData_3.csv
Course,"ME 330"
Lab Section Number,"02"
Test Group,"A"
Type of Test,"Tensile - Round"
Crosshead Rate,4.00,mm/min
Start Date,9/18/2017 1:12 PM
End Date,9/18/2017 1:14 PM
Material,"6061"
Heat treatment,""
Other information,""
Geometry,Circular
Diameter,7.11,mm
Area,39.7035,mm^2
Hardness,42.8
Rockwell Scale,HRB
Grip Diameter (Hardness correction),12.72,mm
Gage Length (Extensometer),25.40,mm
Maximum Load,11800,N
Tensile strain at Maximum Load,0.1063,mm/mm
Tensile strain at Maximum Strain 1,0.1410,mm/mm
Load at Maximum Strain 1,10970,N
Fracture Type and Location,"Cup Cone, shiny hear breaking point, ductile failure"
Final Diameter,5.10,mm
Notes During Test,""

Time,Extension,Load,Strain 1
(sec),(mm),(N),(mm/mm)
0.00,0.00,29.21,0.00007
0.00,0.00,29.24,0.00006
0.50,0.03,559.3,0.0002446
1.00,0.07,1129,0.0004574
1.50,0.10,1606,0.0006132
2.00,0.13,2026,0.0007739
2.50,0.17,2392,0.0009096
3.00,0.20,2690,0.001014
3.50,0.23,2948,0.001114
4.00,0.27,3196,0.001199
4.50,0.30,3456,0.001305
5.00,0.33,3710,0.001383
5.50,0.37,3963,0.001484
6.00,0.40,4208,0.001575
6.50,0.43,4462,0.001657
7.00,0.47,4715,0.001774
7.50,0.50,4970,0.001855
8.00,0.53,5229,0.001923
8.50,0.57,5491,0.002037
9.00,0.60,5753,0.002122
9.50,0.63,6018,0.002222
10.00,0.67,6283,0.002326
10.50,0.70,6547,0.002408
11.00,0.73,6809,0.002519
11.50,0.77,7073,0.002613
12.00,0.80,7332,0.002711
12.50,0.83,7597,0.002814
13.00,0.87,7854,0.002911
13.50,0.90,8099,0.002999
14.00,0.93,8345,0.003097
14.50,0.97,8577,0.003190
15.00,1.00,8803,0.003289
15.50,1.03,9014,0.003394
16.00,1.07,9203,0.003515
16.50,1.10,9378,0.003680
17.00,1.13,9534,0.003921
17.50,1.17,9653,0.004243
18.00,1.20,9736,0.004665
18.50,1.23,9796,0.005216
19.00,1.27,9842,0.005804
19.50,1.30,9880,0.006463
20.00,1.33,9916,0.007144
20.50,1.37,9944,0.007857
21.00,1.40,9975,0.008581
21.50,1.43,10000,0.009333
22.00,1.47,10030,0.01006
22.50,1.50,10050,0.01079
23.00,1.53,10070,0.01153
23.50,1.57,10100,0.01226
24.00,1.60,10120,0.01298
24.50,1.63,10140,0.01372
25.00,1.67,10170,0.01446
25.50,1.70,10190,0.01516
26.00,1.73,10210,0.01588
26.50,1.77,10230,0.01660
27.00,1.80,10260,0.01732
27.50,1.83,10280,0.01804
28.00,1.87,10300,0.01874
28.50,1.90,10320,0.01947
29.00,1.93,10340,0.02018
29.50,1.97,10360,0.02089
30.00,2.00,10390,0.02160
30.50,2.03,10410,0.02231
31.00,2.07,10430,0.02301
31.50,2.10,10450,0.02371
32.00,2.13,10470,0.02441
32.50,2.17,10490,0.02511
33.00,2.20,10510,0.02582
33.50,2.23,10530,0.02653
34.00,2.27,10550,0.02722
34.50,2.30,10570,0.02790
35.00,2.33,10590,0.02861
35.50,2.37,10620,0.02930
36.00,2.40,10640,0.02999
36.50,2.43,10660,0.03070
37.00,2.47,10670,0.03138
37.50,2.50,10690,0.03206
38.00,2.53,10720,0.03277
38.50,2.57,10730,0.03345
39.00,2.60,10750,0.03414
39.50,2.63,10770,0.03484
40.00,2.67,10790,0.03554
40.50,2.70,10810,0.03624
41.00,2.73,10830,0.03692
41.50,2.77,10850,0.03761
42.00,2.80,10870,0.03831
42.50,2.83,10890,0.03900
43.00,2.87,10900,0.03969
43.50,2.90,10920,0.04039
44.00,2.93,10940,0.04108
44.50,2.97,10960,0.04177
45.00,3.00,10970,0.04246
45.50,3.03,10990,0.04316
46.00,3.07,11010,0.04383
46.50,3.10,11030,0.04453
47.00,3.13,11050,0.04523
47.50,3.17,11060,0.04591
48.00,3.20,11080,0.04662
48.50,3.23,11090,0.04732
49.00,3.27,11110,0.04801
49.50,3.30,11130,0.04869
50.00,3.33,11140,0.04939
50.50,3.37,11160,0.05010
51.00,3.40,11170,0.05078
51.50,3.43,11190,0.05150
52.00,3.47,11200,0.05221
52.50,3.50,11220,0.05289
53.00,3.53,11230,0.05360
53.50,3.57,11250,0.05431
54.00,3.60,11260,0.05501
54.50,3.63,11280,0.05571
55.00,3.67,11290,0.05642
55.50,3.70,11310,0.05712
56.00,3.73,11320,0.05782
56.50,3.77,11340,0.05854
57.00,3.80,11350,0.05925
57.50,3.83,11360,0.05995
58.00,3.87,11370,0.06068
58.50,3.90,11380,0.06139
59.00,3.93,11400,0.06209
59.50,3.97,11410,0.06281
60.00,4.00,11420,0.06353
60.50,4.03,11430,0.06424
61.00,4.07,11450,0.06496
61.50,4.10,11460,0.06568
62.00,4.13,11470,0.06640
62.50,4.17,11480,0.06713
63.00,4.20,11490,0.06784
63.50,4.23,11500,0.06858
64.00,4.27,11520,0.06929
64.50,4.30,11520,0.07001
65.00,4.33,11540,0.07075
65.50,4.37,11540,0.07148
66.00,4.40,11550,0.07221
66.50,4.43,11570,0.07295
67.00,4.47,11570,0.07368
67.50,4.50,11580,0.07440
68.00,4.53,11590,0.07515
68.50,4.57,11600,0.07589
69.00,4.60,11610,0.07662
69.50,4.63,11620,0.07738
70.00,4.67,11630,0.07812
70.50,4.70,11630,0.07886
71.00,4.73,11650,0.07961
71.50,4.77,11650,0.08036
72.00,4.80,11660,0.08112
72.50,4.83,11670,0.08188
73.00,4.87,11670,0.08263
73.50,4.90,11680,0.08338
74.00,4.93,11690,0.08414
74.50,4.97,11690,0.08491
75.00,5.00,11700,0.08568
75.50,5.03,11710,0.08643
76.00,5.07,11710,0.08721
76.50,5.10,11720,0.08800
77.00,5.13,11730,0.08877
77.50,5.17,11730,0.08955
78.00,5.20,11740,0.09034
78.50,5.23,11740,0.09111
79.00,5.27,11740,0.09192
79.50,5.30,11750,0.09270
80.00,5.33,11750,0.09348
80.50,5.37,11760,0.09429
81.00,5.40,11760,0.09508
81.50,5.43,11770,0.09587
82.00,5.47,11770,0.09667
82.50,5.50,11770,0.09745
83.00,5.53,11780,0.09827
83.50,5.57,11780,0.09908
84.00,5.60,11780,0.09987
84.50,5.63,11790,0.1007
85.00,5.67,11790,0.1015
85.50,5.70,11790,0.1023
86.00,5.73,11790,0.1031
86.50,5.77,11790,0.1039
87.00,5.80,11800,0.1047
87.50,5.83,11790,0.1055
88.00,5.87,11800,0.1063
88.50,5.90,11790,0.1071
89.00,5.93,11790,0.1079
89.50,5.97,11800,0.1087
90.00,6.00,11790,0.1095
90.50,6.03,11790,0.1103
91.00,6.07,11790,0.1111
91.50,6.10,11790,0.1119
92.00,6.13,11790,0.1127
92.50,6.17,11780,0.1135
93.00,6.20,11780,0.1143
93.50,6.23,11770,0.1151
94.00,6.27,11770,0.1159
94.50,6.30,11760,0.1166
95.00,6.33,11750,0.1174
95.50,6.37,11740,0.1182
96.00,6.40,11730,0.1189
96.50,6.43,11720,0.1197
97.00,6.47,11710,0.1205
97.50,6.50,11690,0.1213
98.00,6.53,11680,0.1220
98.50,6.57,11660,0.1228
99.00,6.60,11650,0.1235
99.50,6.63,11630,0.1243
100.00,6.67,11610,0.1251
100.50,6.70,11590,0.1258
101.00,6.73,11570,0.1266
101.50,6.77,11550,0.1274
102.00,6.80,11520,0.1281
102.50,6.83,11500,0.1289
103.00,6.87,11470,0.1296
103.50,6.90,11450,0.1304
104.00,6.93,11420,0.1312
104.50,6.97,11390,0.1319
105.00,7.00,11360,0.1327
105.50,7.03,11330,0.1335
106.00,7.07,11300,0.1343
106.50,7.10,11270,0.1350
107.00,7.13,11230,0.1358
107.50,7.17,11200,0.1366
108.00,7.20,11160,0.1374
108.50,7.23,11120,0.1381
109.00,7.27,11090,0.1389
109.50,7.30,11050,0.1396
110.00,7.33,11010,0.1403
110.50,7.36,10970,0.1410
111.00,7.40,10930,0.1128
111.50,7.43,10890,0.1134
112.00,7.47,10840,0.1141
112.50,7.50,10800,0.1147
113.00,7.53,10750,0.1154
113.50,7.57,10710,0.1160
114.00,7.60,10660,0.1167
114.50,7.63,10610,0.1173
115.00,7.67,10570,0.1180
115.50,7.70,10520,0.1186
116.00,7.73,10470,0.1193
116.50,7.77,10420,0.1199
117.00,7.80,10360,0.1206
117.50,7.83,10310,0.1212
118.00,7.87,10260,0.1218
118.50,7.90,10200,0.1225
119.00,7.93,10150,0.1231
119.50,7.97,10090,0.1237
120.00,8.00,10040,0.1242
120.50,8.03,9977,0.1247
121.00,8.07,9916,0.1250
121.50,8.10,9854,0.1240
122.00,8.13,9793,0.1239
122.50,8.17,9730,0.1242
123.00,8.20,9664,0.1245
123.50,8.23,9602,0.1248
124.00,8.27,9533,0.1250
124.50,8.30,9466,0.1253
125.00,8.33,9398,0.1255
125.50,8.37,9328,0.1258
126.00,8.40,9258,0.1261
126.50,8.43,9186,0.1263
127.00,8.47,9111,0.1266
127.50,8.50,9036,0.1268
128.00,8.53,8959,0.1270
128.50,8.57,8878,0.1272
129.00,8.60,8797,0.1274
129.50,8.63,8715,0.1276
130.00,8.67,8625,0.1278
130.50,8.70,8542,0.1280
131.00,8.73,8443,0.1282
131.50,8.77,8336,0.1284
132.00,8.80,8230,0.1286
132.50,8.83,8108,0.1287
133.00,8.87,7825,0.1289
